Repository: vnpawan/Mic_Hack_2025_Penn

﻿# Mic_Hack_2025_Penn

This project focuses on classifying defects and elements in the Quanternary MoSWSe Alloy system data from Jordan Hachtel. It uses extracted atom positions to compute nearest neighbor distances and angles for each atom. Defects are identified and classified using this local bonding geometry. Then, a combination of intensity and lattice site analysis predict the elemental identity of each atom. 

The broad workflow is as follows:\
Step 0: Download the 3D stacks image dataset from (https://doi.ccs.ornl.gov/dataset/78833284-28a4-59da-9790-3624a6f8b9e3)\
Step 1: Run batch_processing_hack_datset.py on the folder containing dm3 files\
Step 2: Run defect_classification.py\
Step 3: Run intensity_classification.py\
Step 4: Run summary_plots.py\

## Atom Detection

Atoms positions are extracted using the a blob identification Difference of Gaussians (DoG) method. DoG is a spatial band-pass filter that uses a 2D Gaussian kernel $G_\sigma$ with standard deviation $\sigma$ convolved with a 2D image $I$. A Gaussian blurred image $G_{\sigma_1} \cdot I$ is subtracted from another Gaussian blurried image $G_{\sigma_2} \cdot I$ where $\sigma_2 > \sigma_1$. The ratio $\sigma_2:\sigma_1 = k$ is generally set at a value of 1.6 to approximate the computationally intensive Laplacian of Gaussian (LoG) method. The complete expression reads

$$\text{DoG}(x,y) = G_{\sigma_1} \cdot I - G_{\sigma_2} \cdot I$$
$$\sigma_2:\sigma_1 = k = 1.6$$

A range of acceptable $\sigma$ is provided to constrain blob detection to features approximately the size of an atom. Additionally, a threshold is used on $|\text{DoG}(x,y)|$ to tune it's detection sensitivity. 

Once a list of atomic positions has been provided, K nearest neighbors (KNN) where $K=3$ are identified using a KDTree to optimize performance. The distances $l_1, l_2, l_3$ from the center atom and its nearest neighbors are calculated as well as angles the nearest neighbor and the second and third nearest neighbors. These coordinates, nearest neighbor lengths, angles and summary statistics are saved as a csv for the image.

Below is an example of detected atom positions on "3D Stack align2"

## Defect Classification

We classify lattice defects at the atom level using local bonding geometry around each detected atomic site. Vacancy-related classes label atoms adjacent to vacancies rather than the vacancy sites themselves. This is intentional because (i) vacancy sites are not directly observed in the atom-position list and (ii) assigning defect labels to atoms allows a direct one-to-one comparison with per-atom element labels in the later stage of the pipeline.

### Defect types

In a hexagonal (honeycomb-like) lattice, the ideal local environment for each atom has three nearest-neighbor (NN) bond lengths close to the ideal bond length \(a\). Deviations from this pattern are used to classify defects into:

- No Defect
- Interstitial
- One Adjacent Vacancy
- Two Adjacent Vacancies
- Three Adjacent Vacancies
- Others (Distortion)

These defect motifs and their local geometric signatures are motivated by prior first-principles and ab initio studies of vacancy and defect configurations in monolayer MoS<sub>2</sub>. [1,2]

### Classification workflow

For each atom, we compute the three NN distances $(l_1, l_2, l_3)$ and sort them from smallest to largest. We use:

- $a = 183 \mathrm{pm}$ (ideal bond length)
- $\varepsilon = 0.25a$
- $\delta = 0.4a$
- $\Delta = 0.4a$

Classes are assigned sequentially (priority order) so that each atom receives exactly one label:

Class 1: No Defect  
$\max\left(|l_1-a|,|l_2-a|,|l_3-a|\right) < \varepsilon$

Class 2: Interstitial  
A too-short NN distance indicates local crowding consistent with an interstitial-like environment.  
$\min(l_1,l_2,l_3) < a - \delta$

Class 3: One Adjacent Vacancy  
Two NN bonds remain close to $a$, while the third is significantly longer.  
$\max\left(|l_1-a|,|l_2-a|\right) < \varepsilon \\land\ l_3 > a + \Delta$

Class 4: Two Adjacent Vacancies  
Only the closest NN bond remains near $a$, while the other two are significantly longer.  
$|l_1-a| < \varepsilon \\land\ \min(l_2,l_3) > a + \Delta$

Class 5: Three Adjacent Vacancies  
All three NN distances are significantly longer than $a$.  
$\min(l_1,l_2,l_3) > a + \Delta$

Class 6: Others (Distortion)  
Any atom not captured by Classes 1–5 is labeled as Distorted Structure (Others), representing local environments that deviate from the idealized vacancy/interstitial motifs (for example, lattice distortion, complex defects, boundaries, or imperfect neighborhoods due to detection noise).

### Practical notes

- Per-atom classification: vacancy-related classes label atoms neighboring a vacancy rather than the vacancy sites themselves, which also enables direct comparison against per-atom element labels later.

### Example result

Example overlay showing atom-level defect labels for dataset `3D Stack align2`:

File: AtomCSVs/3D Stack align11_atom_data.csv (part 1 of 2)
Atom_Index,Y_Position_px,X_Position_px,Distance_NN1_px,Distance_NN2_px,Distance_NN3_px,Mean_Distance_px,Mean_Distance_pm,Angle_to_NN2_deg,Angle_to_NN3_deg,Mean_Intensity
0,505.00,249.00,10.7703,12.1655,13.0384,11.9914,187.37,148.74,107.40,11.1350
1,462.00,395.00,16.9706,18.0278,19.2354,18.0779,282.47,64.44,107.10,8.6503
2,483.00,175.00,11.1803,12.2066,13.1529,12.1799,190.31,118.44,125.31,10.0314
3,420.00,36.00,11.1803,12.0416,12.8062,12.0094,187.65,121.33,114.78,9.3154
4,361.00,81.00,12.0416,12.6491,12.8062,12.4990,195.30,113.20,123.90,9.1541
5,333.00,492.00,16.7631,17.4642,19.6469,17.9581,280.59,130.98,177.39,8.4392
6,466.00,112.00,12.1655,12.2066,15.2971,13.2230,206.61,115.53,110.77,9.2789
7,483.00,124.00,11.7047,12.2066,14.3178,12.7430,199.11,125.02,97.89,9.0201
8,290.00,71.00,11.1803,11.7047,12.0416,11.6422,181.91,120.29,121.33,8.8618
9,244.00,63.00,11.1803,13.6015,15.6205,13.4674,210.43,133.67,150.50,10.0994
10,434.00,68.00,11.1803,11.1803,12.8062,11.7223,183.16,126.87,114.78,8.7614
11,428.00,180.00,12.0416,12.0830,12.7279,12.2842,191.94,119.21,130.24,9.7492
12,197.00,417.00,15.8114,16.6433,17.4642,16.6397,259.99,178.04,101.07,8.7178
13,490.00,217.00,10.7703,12.1655,13.0384,11.9914,187.37,121.26,125.73,9.8796
14,488.00,237.00,11.6619,11.7047,12.1655,11.8440,185.06,129.05,111.50,9.1017
15,349.00,191.00,12.0416,15.8114,17.8885,15.2472,238.24,129.46,68.20,9.3324
16,439.00,27.00,11.0454,12.0416,12.0830,11.7233,183.18,126.44,119.64,8.5408
17,415.00,76.00,12.0416,12.0830,12.8062,12.3103,192.35,119.21,123.90,8.4414
18,392.00,125.00,11.6619,12.0416,12.0830,11.9288,186.39,116.20,124.59,8.7182
19,405.00,5.00,11.1803,12.0416,19.1050,14.1090,220.45,121.33,32.57,7.6189
20,364.00,61.00,11.1803,12.2066,13.1529,12.1799,190.31,118.44,125.31,8.5742
21,468.00,91.00,12.0416,12.0830,12.2066,12.1104,189.22,119.21,120.23,8.8703
22,484.00,155.00,11.6619,14.0357,18.6011,14.7662,230.72,116.88,95.29,8.5919
23,454.00,60.00,11.1803,12.1655,12.8062,12.0507,188.29,126.03,114.78,8.4486
24,502.00,116.00,11.6619,12.0830,12.1655,11.9702,187.03,124.59,111.50,8.4576
25,446.00,121.00,12.1655,12.5300,13.6015,12.7657,199.46,128.07,116.57,8.5392
26,278.00,208.00,11.4018,17.0880,17.4642,15.3180,239.34,54.19,98.37,11.2722
27,125.00,482.00,10.2956,11.0454,12.0416,11.1275,173.87,113.86,109.31,8.7022
28,306.00,85.00,12.0830,12.3693,12.8062,12.4195,194.06,128.48,116.90,8.3687
29,498.00,310.00,12.0416,12.0830,12.2066,12.1104,189.22,119.21,120.23,8.4708
30,375.00,114.00,11.1803,12.8062,13.1529,12.3798,193.44,114.78,125.31,8.3679
31,380.00,73.00,11.1803,12.0830,12.2066,11.8233,184.74,124.75,114.69,8.1627
32,410.00,117.00,12.1655,12.8062,13.0000,12.6573,197.77,119.20,122.08,8.1198
33,481.00,298.00,12.0830,12.1655,13.6015,12.6167,197.14,123.91,119.53,8.6895
34,105.00,491.00,11.4018,12.0000,12.2066,11.8694,185.46,105.26,129.75,8.5285
35,500.00,136.00,11.4018,12.0830,13.0384,12.1744,190.23,117.68,123.48,8.2562
36,348.00,28.00,12.0000,12.0416,12.5300,12.1905,190.48,131.63,118.61,8.1511
37,437.00,47.00,11.4018,12.0416,12.0830,11.8421,185.03,123.11,117.68,7.8892
38,504.00,95.00,11.1803,11.7047,12.1655,11.6835,182.56,133.45,107.10,8.0572
39,449.00,100.00,11.1803,12.1655,12.2066,11.8508,185.17,126.03,118.44,8.3647
40,505.00,74.00,11.0454,11.1803,11.7047,11.3101,176.72,111.37,115.18,8.1280
41,253.00,402.00,12.8062,13.8924,14.3178,13.6722,213.63,171.60,140.75,8.7995
42,15.00,463.00,13.0000,14.8661,15.2971,14.3877,224.81,177.03,101.31,7.5139
43,478.00,215.00,12.1655,12.2066,13.0000,12.4574,194.65,115.53,122.08,9.0159
44,469.00,127.00,14.3178,15.2971,17.0000,15.5383,242.79,89.22,102.09,9.4403
45,451.00,302.00,10.7703,17.0000,18.1108,15.2937,238.96,96.27,151.86,9.4231
46,384.00,32.00,11.1803,11.6619,12.2066,11.6829,182.55,131.27,114.69,7.2489
47,494.00,502.00,12.2066,13.0384,17.0000,14.0817,220.03,120.59,26.94,7.5754
48,178.00,500.00,12.0416,12.8062,19.6977,14.8485,232.01,123.90,28.73,6.9446
49,391.00,430.00,9.2195,11.6619,14.2127,11.6980,182.78,133.49,116.76,7.8539
50,71.00,484.00,12.6491,13.4164,14.4222,13.4959,210.87,81.87,105.26,7.2626
51,372.00,134.00,12.0416,12.0830,12.8062,12.3103,192.35,119.21,123.90,8.0149
52,387.00,166.00,11.1803,12.0416,12.8062,12.0094,187.65,121.33,114.78,7.9797
53,491.00,268.00,11.0000,11.4018,17.4642,13.2887,207.64,127.87,23.63,8.7678
54,507.00,229.00,10.1980,11.0454,13.1529,11.4654,179.15,163.50,110.06,8.7576
55,187.00,457.00,13.0000,13.0384,14.1421,13.3935,209.27,117.02,165.51,7.2221
56,315.00,139.00,12.5300,12.8062,13.3417,12.8926,201.45,112.73,131.61,7.9719
57,473.00,203.00,11.0000,11.3137,13.0000,11.7712,183.93,135.00,112.62,8.9068
58,198.00,492.00,11.4018,12.0830,12.1655,11.8834,185.68,117.68,118.41,7.1074
59,479.00,11.00,11.3137,11.7047,12.0416,11.6867,182.60,115.02,130.24,7.6813
60,451.00,234.00,11.0454,11.6619,12.8062,11.8378,184.97,126.16,123.47,8.2018
61,459.00,172.00,12.0416,12.0416,13.0000,12.3611,193.14,126.87,117.38,8.2581
62,35.00,247.00,11.3137,12.1655,13.0000,12.1597,190.00,125.54,112.38,6.7347
63,377.00,93.00,12.0000,12.0416,12.5300,12.1905,190.48,131.63,118.61,7.9982
64,36.00,48.00,12.0830,12.5300,13.0000,12.5377,195.90,175.83,88.18,6.2813
65,242.00,244.00,15.0000,16.6433,19.4165,17.0199,265.94,85.87,48.76,7.7211
66,486.00,408.00,11.4018,12.0416,12.0830,11.8421,185.03,123.11,117.68,7.1769
67,467.00,265.00,11.4018,12.0830,13.1529,12.2126,190.82,117.68,119.13,8.1074
68,369.00,3.00,9.4340,13.0000,17.1172,13.1837,206.00,122.01,38.72,7.0868
69,506.00,280.00,10.0000,12.6491,18.3848,13.6780,213.72,124.70,30.75,7.5539
70,412.00,96.00,11.0454,12.0416,12.5300,11.8723,185.50,126.44,123.80,7.8936
71,487.00,83.00,11.1803,12.1655,12.2066,11.8508,185.17,126.03,118.44,7.8235
72,438.00,256.00,15.8114,16.1245,17.4642,16.4667,257.29,138.18,148.32,7.9044
73,443.00,425.00,12.3693,15.1327,17.0294,14.8438,231.93,111.63,144.27,6.9675
74,366.00,40.00,12.0416,12.0830,12.2066,12.1104,189.22,119.21,120.23,7.4182
75,273.00,254.00,12.1655,13.0000,13.0000,12.7218,198.78,147.92,99.46,8.6905
76,328.00,57.00,12.0830,12.1655,12.2066,12.1517,189.87,123.91,120.56,7.7346
77,421.00,402.00,11.0454,12.2066,12.5300,11.9273,186.36,119.80,123.80,7.1974
78,13.00,194.00,9.2195,12.0416,13.0000,11.4204,178.44,119.10,125.15,6.4158
79,232.00,4.00,10.7703,12.0000,17.8045,13.5249,211.33,111.80,73.64,7.7170
80,17.00,234.00,10.8167,13.0000,13.0384,12.2850,191.95,123.69,119.29,6.5464
81,202.00,471.00,12.3693,13.0000,13.0384,12.8026,200.04,104.04,80.36,7.0804
82,424.00,454.00,10.7703,13.0384,18.3576,14.0554,219.62,125.73,141.16,6.9660
83,299.00,125.00,11.4018,12.0416,13.1529,12.1988,190.61,123.11,114.00,7.9576
84,248.00,15.00,11.7047,12.0416,12.2066,11.9843,187.25,114.75,125.02,7.7505
85,508.00,208.00,10.0000,11.1803,19.4165,13.5323,211.44,100.30,124.51,9.1991
86,452.00,132.00,12.0416,12.5300,17.7200,14.0972,220.27,109.76,148.02,7.4122
87,403.00,335.00,13.9284,16.1245,16.1555,15.4028,240.67,129.22,89.24,7.0179
88,39.00,145.00,10.2956,10.4403,13.0384,11.2581,175.91,134.25,114.66,6.5146
89,401.00,247.00,14.2127,17.0294,17.6918,16.3113,254.86,47.34,82.00,7.0468
90,459.00,20.00,11.1803,12.1655,12.8062,12.0507,188.29,126.03,114.78,6.9520
91,439.00,486.00,10.1980,13.6015,16.1245,13.3080,207.94,118.41,71.57,7.5440
92,9.00,99.00,12.6491,15.0333,15.0333,14.2386,222.48,75.38,165.38,6.1030
93,499.00,34.00,9.2195,10.7703,12.2066,10.7321,167.69,124.33,112.46,7.0109
94,166.00,447.00,13.4536,13.8924,15.6525,14.3328,223.95,162.24,74.58,7.3086
95,421.00,495.00,10.4403,13.0000,17.8045,13.7483,214.82,140.68,144.86,7.7403
96,256.00,235.00,13.9284,15.2643,16.6433,15.2787,238.73,142.65,126.23,9.3994
97,6.00,33.00,10.1980,12.0416,19.0263,13.7553,214.93,106.07,14.32,5.0659
98,404.00,483.00,14.1421,19.6977,20.0000,17.9466,280.42,32.09,151.26,7.2028
99,403.00,504.00,13.3417,20.1246,20.8087,18.0916,282.68,39.56,157.78,7.3425
100,220.00,4.00,11.1803,12.0000,15.1327,12.7710,199.55,100.30,72.10,7.5949
101,218.00,483.00,13.0000,13.3417,13.3417,13.2278,206.68,77.01,102.99,6.6221
102,281.00,238.00,6.3246,11.7047,12.1655,10.0649,157.26,128.42,27.90,10.8864
103,435.00,506.00,16.5529,17.8045,19.0263,17.7946,278.04,116.83,158.00,7.4460
104,502.00,167.00,11.6619,11.7047,20.0250,14.4639,226.00,129.05,28.10,7.7165
105,188.00,6.00,15.2971,17.0000,18.4391,16.9120,264.25,78.69,29.29,5.2021
106,452.00,283.00,12.0830,12.1655,14.8661,13.0382,203.72,123.91,85.21,8.2385
107,507.00,431.00,11.1803,11.4018,20.0000,14.1940,221.78,138.18,100.30,6.3823
108,275.00,236.00,6.3246,7.2111,10.4403,7.9920,124.87,127.87,125.13,12.7846
109,269.00,240.00,7.2111,12.1655,13.9284,11.1017,173.46,24.23,125.27,12.1186
110,387.00,63.00,11.7047,12.0416,12.2066,11.9843,187.25,114.75,125.02,6.6353
111,440.00,445.00,17.1172,17.6918,18.3576,17.7222,276.91,144.00,36.07,6.1906
112,40.00,265.00,15.6525,16.4012,16.6433,16.2323,253.63,154.13,30.70,5.7130
113,370.00,155.00,11.1803,12.2066,13.0384,12.1418,189.72,118.44,120.96,7.8630
114,484.00,429.00,12.0830,12.1655,12.2066,12.1517,189.87,123.91,120.56,6.9285
115,423.00,169.00,12.0830,12.1655,12.8062,12.3516,192.99,123.91,116.90,7.8763
116,429.00,109.00,11.1803,11.1803,13.6015,11.9874,187.30,126.87,117.41,7.1400
117,143.00,472.00,10.1980,11.0454,11.4018,10.8817,170.03,106.50,130.82,9.1304
118,442.00,8.00,8.6023,11.1803,12.1655,10.6494,166.40,98.97,135.00,6.8403
119,440.00,181.00,11.1803,12.0416,12.2066,11.8095,184.52,121.33,118.44,8.3359
120,347.00,48.00,11.4018,11.7047,12.0416,11.7160,183.06,122.14,123.11,7.3696
121,445.00,404.00,10.2956,13.6015,18.4391,14.1121,220.50,114.92,78.45,5.8220
122,439.00,78.00,11.1803,12.2066,13.0384,12.1418,189.72,118.44,120.96,7.3811
123,505.00,300.00,12.2066,13.0000,20.0250,15.0772,235.58,122.39,147.87,6.8619
124,134.00,237.00,14.8661,14.8661,20.6155,16.7826,262.23,118.07,24.89,5.1469
125,80.00,456.00,16.2788,16.6433,17.0880,16.6700,260.47,67.88,170.06,5.9726
126,337.00,7.00,11.4018,12.1655,13.1529,12.2401,191.25,95.79,83.49,6.2974
127,502.00,268.00,8.6023,11.0000,12.6491,10.7505,167.98,125.54,126.03,8.8622
128,414.00,235.00,10.0000,11.6619,17.0000,12.8873,201.36,120.96,28.07,8.0191
129,309.00,5.00,11.4018,15.0000,16.2788,14.2269,222.29,127.87,85.36,6.4403
130,6.00,173.00,11.0000,11.4018,19.1050,13.8356,216.18,105.26,96.01,4.7119
131,403.00,75.00,11.7047,12.0416,12.2066,11.9843,187.25,114.75,125.02,6.7715
132,285.00,192.00,13.0000,14.0357,17.4642,14.8333,231.77,85.91,66.37,9.1685
133,100.00,67.00,8.6023,12.0416,16.1245,12.2561,191.50,130.30,151.59,8.5674
134,268.00,372.00,8.6023,15.0000,15.0000,12.8674,201.05,162.41,125.54,10.0013
135,393.00,4.00,10.6301,12.0416,18.1108,13.5942,212.41,126.42,34.85,5.7699
136,493.00,370.00,12.3693,12.8062,13.0000,12.7252,198.83,114.62,126.66,6.8622
137,5.00,52.00,9.0554,12.3693,16.5529,12.6592,197.80,82.30,31.36,5.0303
138,337.00,111.00,11.4018,11.6619,14.2127,12.4254,194.15,136.22,114.03,7.9961
139,386.00,492.00,11.3137,11.4018,20.0000,14.2385,222.48,119.74,81.87,6.9254
140,266.00,98.00,11.4018,12.0830,12.7279,12.0709,188.61,129.70,119.74,6.9548
141,469.00,144.00,12.0416,17.0000,18.6011,15.8809,248.14,138.37,95.38,6.6892
142,287.00,3.00,9.8489,13.0384,18.4391,13.7755,215.24,118.36,36.49,6.8315
143,272.00,18.00,11.4018,12.0416,16.1245,13.1893,206.08,116.38,98.13,6.8799
144,7.00,152.00,10.7703,11.1803,13.1529,11.7012,182.83,147.89,103.06,5.1125
145,264.00,27.00,11.7047,12.0416,12.0416,11.9293,186.40,114.75,118.38,7.4364
146,311.00,396.00,10.6301,11.0454,12.1655,11.2803,176.26,144.01,58.28,9.1004
147,501.00,492.00,8.2462,12.2066,12.5300,10.9942,171.79,110.96,132.65,6.8103
148,263.00,219.00,11.4018,14.5602,15.2971,13.7530,214.89,111.93,130.82,9.8213
149,279.00,69.00,11.1803,11.7047,12.8062,11.8971,185.89,120.29,118.35,7.2493
150,502.00,15.00,11.4018,13.0000,14.4222,12.9413,202.21,164.74,71.57,6.4824
151,503.00,471.00,11.1803,12.8062,20.0000,14.6622,229.10,114.78,26.57,6.0230
152,505.00,451.00,10.4403,12.2066,19.4165,14.0211,219.08,128.31,38.79,5.8793
153,233.00,33.00,13.0384,18.0278,18.6011,16.5557,258.68,141.91,31.86,7.3533
154,330.00,89.00,11.0454,12.0416,13.0000,12.0290,187.95,126.44,117.81,7.6874
155,450.00,151.00,11.1803,11.6619,12.8062,11.8828,185.67,131.27,118.35,6.7768
156,484.00,480.00,11.0454,11.7047,12.2066,11.6522,182.07,115.18,119.80,6.9127
157,408.00,225.00,11.6619,13.0384,16.1555,13.6186,212.79,153.43,80.84,6.7272
158,7.00,14.00,9.4868,10.4403,12.0416,10.6562,166.50,144.87,103.67,5.8189
159,255.00,5.00,12.2066,19.2354,21.0238,17.4886,273.26,133.96,29.66,6.9841
160,404.00,177.00,12.0416,12.0830,12.2066,12.1104,189.22,119.21,120.23,7.5103
161,263.00,57.00,9.4868,11.3137,12.0416,10.9474,171.05,116.57,113.20,7.5224
162,386.00,186.00,10.7703,11.6619,12.0416,11.4913,179.55,127.23,116.57,7.6506
163,475.00,81.00,10.7703,12.1655,12.2066,11.7141,183.03,121.26,123.21,7.2884
164,432.00,140.00,11.4018,12.0416,12.0830,11.8421,185.03,123.11,117.68,6.6237
165,252.00,331.00,14.0357,15.2643,15.5242,14.9414,233.46,27.52,79.15,9.4076
166,447.00,18.00,11.1803,12.0416,12.1655,11.7958,184.31,111.80,126.03,7.1170
167,6.00,497.00,10.2956,16.4012,18.3848,15.0272,234.80,81.49,51.43,5.3383
168,333.00,152.00,11.7047,12.1655,12.2066,12.0256,187.90,119.45,125.02,7.3878
169,215.00,59.00,15.2643,16.2788,16.9706,16.1712,252.68,137.77,166.61,6.6082
170,291.00,12.00,9.8489,11.1803,12.0416,11.0236,172.24,124.27,114.40,6.7805
171,85.00,311.00,15.0333,16.0312,16.1245,15.7297,245.78,82.61,146.44,5.9087
172,284.00,178.00,7.0711,12.0830,14.0357,11.0633,172.86,110.56,130.91,8.5434
173,452.00,79.00,11.4018,11.7047,13.0384,12.0483,188.25,122.14,123.48,7.0890
174,325.00,77.00,11.1803,12.0416,13.0000,12.0740,188.66,121.33,122.92,7.6387
175,7.00,391.00,11.1803,13.3417,16.0312,13.5177,211.21,156.70,6.73,5.8428
176,439.00,466.00,10.1980,16.1245,18.4391,14.9205,233.13,94.18,60.71,6.2917
177,180.00,141.00,13.6015,15.2315,15.6205,14.8178,231.53,120.77,165.83,6.9008
178,124.00,505.00,11.0454,11.4018,15.6525,12.6999,198.44,147.32,68.63,6.8625
179,354.00,469.00,12.0000,12.8062,15.6525,13.4862,210.72,128.66,153.43,6.8545
180,176.00,195.00,14.1421,17.8885,21.3776,17.8027,278.17,71.57,55.78,4.8192
181,362.00,204.00,12.0416,15.8114,18.3848,15.4126,240.82,76.33,40.24,6.0283
182,505.00,147.00,11.4018,12.0830,20.0998,14.5282,227.00,117.68,147.84,6.8807
183,335.00,47.00,12.0416,12.2066,13.0384,12.4289,194.20,120.23,127.23,6.7228
184,497.00,206.00,10.2956,11.1803,13.0384,11.5048,179.76,129.36,118.47,8.8297
185,205.00,6.00,14.8661,15.1327,15.8114,15.2701,238.59,117.25,74.96,7.1747
186,356.00,19.00,11.0454,12.0416,12.2066,11.7645,183.82,126.44,130.19,6.8653
187,232.00,482.00,12.8062,14.0357,14.0357,13.6259,212.90,132.75,137.25,5.9083
188,83.00,488.00,11.4018,12.0830,12.6491,12.0446,188.20,117.68,109.44,6.8437
189,489.00,287.00,11.0454,11.1803,13.6015,11.9424,186.60,121.76,120.83,7.9652
190,432.00,88.00,11.1803,12.0416,12.2066,11.8095,184.52,121.33,118.44,7.0430
191,3.00,277.00,9.0000,16.1245,17.0294,14.0513,219.55,29.74,40.24,5.2184
192,88.00,499.00,10.1980,12.0416,12.0830,11.4409,178.76,127.06,125.75,6.7465
193,354.00,448.00,12.0416,12.6491,13.6015,12.7641,199.44,113.20,121.26,6.8586
194,62.00,7.00,12.6491,16.7631,17.6918,15.7013,245.33,88.92,61.14,4.8860
195,487.00,459.00,11.1803,11.4018,12.2066,11.5962,181.19,115.56,114.69,6.0140
196,464.00,184.00,11.4018,12.0416,13.0000,12.1478,189.81,123.11,119.51,7.6032
197,391.00,22.00,11.1803,12.1655,12.2066,11.8508,185.17,126.03,118.44,5.9603
198,5.00,380.00,5.0990,11.1803,17.0000,11.0931,173.33,158.39,78.69,5.8652
199,32.00,301.00,13.1529,18.6815,19.6977,17.1774,268.40,155.73,105.22,5.7233
200,323.00,129.00,11.7047,12.0416,12.8062,12.1842,190.38,114.75,121.36,7.0456
201,233.00,462.00,12.2066,12.8062,14.0357,13.0162,203.38,106.35,129.08,6.3286
202,17.00,269.00,9.4340,13.1529,16.1245,12.9038,201.62,139.25,28.25,5.0167
203,316.00,55.00,9.4868,12.1655,12.2066,11.2863,176.35,117.90,126.57,6.7653
204,26.00,5.00,12.0416,12.2066,20.0250,14.7577,230.59,120.23,88.10,5.1068
205,321.00,16.00,11.4018,13.1529,16.2788,13.6112,212.67,83.49,62.74,6.1475
206,373.00,439.00,9.2195,11.4018,12.2066,10.9426,170.98,140.40,112.46,6.9103
207,357.00,175.00,12.0416,12.2066,17.2627,13.8369,216.20,120.23,174.76,7.5541
208,501.00,187.00,11.1803,13.4536,19.4165,14.6835,229.43,111.45,141.55,8.2982
209,318.00,35.00,10.0499,12.0830,16.4012,12.8447,200.70,108.73,148.14,6.3318
210,11.00,243.00,10.8167,13.6015,15.6525,13.3569,208.70,129.21,172.87,5.5815
211,273.00,430.00,12.8062,16.2788,17.7200,15.6017,243.78,130.72,145.05,9.6284
212,264.00,487.00,12.0416,13.6015,14.1421,13.2617,207.21,121.26,139.76,6.4288
213,6.00,375.00,5.0990,14.0357,16.0312,11.7220,183.16,172.78,14.89,6.1601
214,480.00,469.00,11.7047,12.0416,12.2066,11.9843,187.25,114.75,125.02,6.8949
215,360.00,133.00,12.0416,12.0830,13.0384,12.3877,193.56,119.21,117.71,6.9199
216,390.00,450.00,10.1980,12.0416,14.2127,12.1508,189.86,142.94,117.98,6.6791
217,419.00,189.00,10.0499,12.7279,13.8924,12.2234,190.99,129.29,125.97,7.8158
218,171.00,478.00,12.0416,12.8062,17.1172,13.9884,218.57,136.58,88.05,5.9449
219,392.00,410.00,9.0554,12.2066,14.3178,11.8599,185.31,118.65,121.12,6.2658
220,218.00,43.00,15.5242,16.2788,17.2047,16.3359,255.25,64.45,129.53,7.2408
221,430.00,6.00,12.1655,12.8062,19.2354,14.7357,230.25,119.20,18.43,6.3090
222,197.00,173.00,8.2462,14.3178,16.4924,13.0188,203.42,51.19,90.00,6.4777
223,408.00,35.00,11.4018,12.0416,12.0830,11.8421,185.03,123.11,117.68,6.6471
224,259.00,76.00,11.7047,12.3693,13.4536,12.5092,195.46,124.02,118.03,7.0696
225,497.00,54.00,11.0454,11.1803,16.4012,12.8756,201.18,111.37,42.76,6.2858
226,314.00,75.00,11.1803,11.1803,12.8062,11.7223,183.16,126.87,118.35,7.3246
227,296.00,503.00,13.0384,14.0000,19.1050,15.3811,240.33,94.40,42.72,5.6526
228,371.00,51.00,12.0416,12.0830,12.2066,12.1104,189.22,119.21,120.23,6.7134
229,272.00,498.00,12.8062,12.8062,13.6015,13.0713,204.24,180.00,87.37,6.8472
230,417.00,56.00,11.6619,12.0416,12.8062,12.1699,190.15,125.73,110.38,6.7548
231,388.00,471.00,11.1803,12.2066,20.0000,14.4623,225.97,118.44,100.30,6.6024
232,240.00,282.00,14.7648,15.0000,15.6205,15.1284,236.38,98.57,68.11,7.6052
233,422.00,16.00,11.6619,12.0416,12.8062,12.1699,190.15,125.73,110.38,6.5716
234,507.00,127.00,11.4018,12.0830,20.0998,14.5282,227.00,117.68,32.16,6.8554
235,44.00,17.00,10.8167,12.5300,14.1421,12.4963,195.25,117.70,115.56,5.1870
236,479.00,62.00,11.6619,12.0416,18.6011,14.1015,220.34,107.40,157.22,6.4170
237,21.00,185.00,12.0416,12.6491,13.1529,12.6146,197.10,119.93,122.89,5.3287
238,247.00,493.00,7.0711,11.4018,14.3178,10.9302,170.78,119.74,147.09,6.1973
239,341.00,90.00,11.0454,11.1803,12.8062,11.6773,182.46,121.76,123.47,7.5405
240,173.00,461.00,14.5602,15.6525,17.1172,15.7766,246.51,100.62,112.66,6.7601
241,298.00,62.00,11.4018,12.0416,18.2483,13.8972,217.14,116.38,95.79,6.7547
242,47.00,249.00,12.1655,12.8062,17.4642,14.1453,221.02,119.20,75.83,5.6192
243,392.00,176.00,11.1803,11.6619,12.0416,11.6279,181.69,122.47,121.33,7.0782
244,480.00,42.00,12.0830,12.1655,12.2066,12.1517,189.87,123.91,120.56,6.5324
245,477.00,490.00,11.0454,11.7047,12.2066,11.6522,182.07,115.18,119.80,7.2503
246,454.00,263.00,11.4018,13.1529,17.4642,14.0063,218.85,119.13,75.75,7.2976
247,446.00,384.00,11.1803,12.7279,19.4165,14.4416,225.65,124.70,134.81,6.1352
248,437.00,98.00,11.1803,12.1655,13.6015,12.3158,192.43,126.03,117.41,7.0106
249,464.00,30.00,11.0454,11.1803,11.4018,11.2092,175.14,121.76,122.68,6.6795
250,166.00,499.00,10.8167,12.0416,13.9284,12.2622,191.60,118.93,125.27,5.5853
251,70.00,159.00,14.1421,14.8661,16.1245,15.0442,235.07,152.22,91.01,6.5064
252,319.00,118.00,11.7047,12.1655,12.2066,12.0256,187.90,119.45,125.02,6.9539
253,370.00,480.00,11.7047,13.0384,19.3132,14.6854,229.46,114.38,91.27,6.7092
254,220.00,87.00,13.0384,15.2315,15.2971,14.5223,226.91,161.20,74.29,6.5886
255,440.00,233.00,11.0454,12.0830,14.8661,12.6648,197.89,119.64,132.53,6.8287
256,52.00,208.00,10.7703,16.7631,18.0278,15.1870,237.30,140.84,145.49,5.2362
257,275.00,89.00,10.7703,11.1803,12.7279,11.5595,180.62,122.11,113.20,6.8534
258,466.00,489.00,9.8489,11.0454,14.0357,11.6433,181.93,108.77,61.95,6.9112
259,271.00,79.00,10.7703,12.3693,12.8062,11.9820,187.22,125.84,119.54,7.0106
260,203.00,503.00,12.0830,13.0384,19.3132,14.8116,231.43,118.84,93.19,5.5947
261,459.00,416.00,9.0000,11.0454,17.0294,12.3582,193.10,95.19,40.24,6.3405
262,186.00,490.00,11.4018,12.1655,12.8062,12.1245,189.45,114.72,126.09,6.0349
263,349.00,9.00,9.2195,12.1655,12.2066,11.1972,174.96,129.94,95.61,6.4330
264,53.00,179.00,12.0000,13.0384,13.6015,12.8800,201.25,85.60,162.90,5.9713
265,411.00,167.00,10.2956,12.1655,12.2066,11.5559,180.56,128.52,115.95,7.0562
266,420.00,87.00,12.0416,12.0416,12.0830,12.0554,188.37,126.87,113.92,7.0256
267,16.00,288.00,11.7047,14.0000,15.6205,13.7751,215.24,109.98,109.82,5.0066
268,484.00,104.00,11.1803,11.6619,13.6015,12.1479,189.81,131.27,115.72,7.0363
269,38.00,6.00,8.9443,12.0416,12.5300,11.1719,174.56,148.67,87.95,5.0494
270,349.00,80.00,12.0416,12.0830,12.8062,12.3103,192.35,119.21,123.90,6.9030
271,252.00,454.00,11.1803,13.1529,17.4642,13.9325,217.70,109.05,146.07,6.7403
272,307.00,116.00,12.0416,12.0830,12.1655,12.0967,189.01,113.92,122.17,6.8890
273,221.00,496.00,9.4340,12.0000,13.3417,11.5919,181.12,122.01,135.00,5.8912
274,33.00,215.00,11.7047,17.4642,17.4929,15.5539,243.03,146.78,140.95,4.9808
275,351.00,59.00,11.7047,12.2066,13.1529,12.3547,193.04,125.02,118.73,6.8379
276,487.00,3.00,11.3137,19.2094,19.4165,16.6465,260.10,96.34,33.11,5.7489
277,413.00,147.00,12.1655,13.0384,18.1108,14.4382,225.60,113.01,93.12,5.9039
278,23.00,44.00,11.1803,12.5300,13.6015,12.4373,194.33,124.82,133.67,5.0763
279,462.00,50.00,11.1803,12.0830,12.8062,12.0232,187.86,124.75,118.35,6.7853
280,254.00,435.00,8.5440,16.5529,18.4391,14.5120,226.75,45.57,110.05,7.6614
281,427.00,433.00,12.8062,14.1421,17.6918,14.8801,232.50,96.34,171.37,6.0830
282,362.00,112.00,11.7047,12.2066,13.1529,12.3547,193.04,125.02,118.73,6.6416
283,200.00,458.00,13.0384,13.1529,13.8924,13.3613,208.77,103.14,115.86,6.1163
284,25.00,25.00,11.4018,11.6619,13.0384,12.0340,188.03,111.16,123.48,4.9428
285,494.00,73.00,11.0454,12.2066,18.3576,13.8698,216.72,119.80,34.55,7.0238
286,34.00,281.00,8.0623,13.1529,17.0880,12.7677,199.50,128.49,170.81,5.5708
287,301.00,44.00,12.1655,13.0384,18.2483,14.4841,226.31,95.06,90.00,6.1779
288,457.00,39.00,11.4018,12.0830,13.0384,12.1744,190.23,117.68,123.48,6.6194
289,149.00,491.00,13.0000,16.0000,16.4012,15.1337,236.46,112.62,119.81,5.8516
290,405.00,55.00,10.8167,11.7047,12.0416,11.5210,180.02,126.33,118.93,6.0469
291,473.00,52.00,11.1803,11.6619,12.2066,11.6829,182.55,131.27,114.69,6.3533
292,37.00,198.00,11.4018,17.4642,18.0278,15.6313,244.24,151.50,138.95,5.1002
293,428.00,392.00,9.0554,10.4403,12.2066,10.5674,165.12,113.04,118.65,6.6001
294,346.00,100.00,11.1803,12.0416,14.2127,12.4782,194.97,121.33,114.15,6.8140
295,374.00,185.00,12.0416,12.0830,14.3178,12.8142,200.22,119.21,73.14,6.8136
296,466.00,356.00,9.0554,18.3848,18.4391,15.2931,238.95,61.28,124.26,5.8776
297,450.00,499.00,9.2195,12.0416,16.5529,12.6047,196.95,72.71,127.55,6.4931
298,427.00,129.00,12.0000,12.0830,12.2066,12.0965,189.01,114.44,124.99,6.5266
299,397.00,136.00,12.0830,12.8062,19.3132,14.7342,230.22,116.90,93.19,6.5433
300,471.00,225.00,11.1803,12.0416,12.2066,11.8095,184.52,121.33,118.44,7.3043
301,149.00,507.00,11.0454,16.0000,18.3576,15.1343,236.47,95.19,155.84,5.8990
302,335.00,130.00,12.0416,12.0416,13.0000,12.3611,193.14,126.87,117.38,6.8649
303,498.00,156.00,11.4018,11.7047,14.0357,12.3807,193.45,122.14,123.79,7.0604
304,373.00,30.00,11.1803,11.6619,12.2066,11.6829,182.55,131.27,114.69,6.3074
305,426.00,201.00,10.6301,13.0384,13.8924,12.5203,195.63,135.58,108.56,6.8015
306,284.00,111.00,10.6301,12.1655,13.1529,11.9829,187.23,129.35,122.44,6.8454
307,343.00,121.00,11.6619,12.0416,12.0416,11.9150,186.17,107.40,125.73,6.9782
308,4.00,404.00,11.7047,13.3417,21.9317,15.6594,244.68,96.99,44.21,4.5395
309,236.00,507.00,11.4018,14.3178,17.8045,14.5080,226.69,93.16,53.41,5.6732
310,199.00,146.00,11.4018,12.5300,13.0000,12.3106,192.35,166.64,82.64,6.4707
311,455.00,456.00,9.2195,11.0454,12.0000,10.7550,168.05,82.67,167.47,6.4305
312,459.00,224.00,12.0416,12.0830,12.8062,12.3103,192.35,119.21,123.90,7.0755
313,504.00,420.00,10.7703,11.4018,13.0384,11.7368,183.39,142.94,107.40,5.7877
314,408.00,442.00,9.0554,12.8062,12.8062,11.5560,180.56,122.32,135.00,6.7822
315,18.00,206.00,13.0000,17.0880,17.4642,15.8508,247.67,136.82,91.01,5.6703
316,390.00,42.00,11.1803,11.6619,12.2066,11.6829,182.55,131.27,114.69,5.9699
317,283.00,50.00,11.3137,12.3693,18.9737,14.2189,222.17,120.96,153.43,6.5755
318,248.00,44.00,10.1980,12.6491,18.3576,13.7349,214.61,119.74,108.05,6.5074
319,215.00,470.00,9.8489,13.0384,13.3417,12.0763,188.69,118.36,143.04,6.1461
320,367.00,20.00,11.0454,11.4018,11.6619,11.3697,177.65,122.68,126.16,6.3296
321,474.00,407.00,10.8167,12.0416,16.9706,13.2763,207.44,118.93,101.31,6.0674
322,291.00,103.00,10.6301,11.1803,13.0000,11.6035,181.30,120.88,116.19,6.9159
323,50.00,344.00,12.8062,14.3178,14.5602,13.8948,217.11,129.25,144.61,5.4319
324,356.00,428.00,10.0000,10.1980,12.8062,11.0014,171.90,115.56,104.47,6.2181
325,403.00,24.00,11.4018,12.0830,12.1655,11.8834,185.68,117.68,118.41,6.0710
326,13.00,111.00,12.2066,12.6491,14.0000,12.9519,202.37,126.57,124.99,5.2140
327,456.00,90.00,11.7047,12.0416,12.2066,11.9843,187.25,114.75,125.02,7.3129
328,262.00,506.00,12.1655,12.8062,19.1050,14.6922,229.57,131.88,86.55,6.1738
329,483.00,22.00,11.7047,12.0416,12.1655,11.9706,187.04,118.38,119.45,6.3995
330,442.00,212.00,12.0416,12.2066,12.3693,12.2058,190.72,120.23,108.80,6.7518
331,430.00,372.00,11.1803,13.8924,14.0357,13.0362,203.69,123.18,112.48,6.2180
332,456.00,436.00,9.2195,11.0454,12.0000,10.7550,168.05,162.28,77.47,6.1980
333,282.00,490.00,12.8062,13.0000,15.2643,13.6902,213.91,141.34,97.05,6.0882
334,98.00,501.00,10.1980,12.2066,15.8114,12.7387,199.04,113.68,172.87,7.2061
335,422.00,475.00,10.7703,11.1803,15.0333,12.3280,192.62,147.89,107.99,6.5241
336,485.00,328.00,11.1803,14.0357,18.3576,14.5245,226.95,104.39,109.05,5.7939
337,250.00,474.00,8.0623,10.1980,14.1421,10.8008,168.76,108.43,142.12,6.0853
338,49.00,228.00,12.1655,12.2066,12.5300,12.3007,192.20,115.53,128.07,5.4179
339,340.00,142.00,12.2066,13.0000,13.1529,12.7865,199.79,122.39,116.25,6.7479
340,255.00,95.00,10.2956,11.4018,14.1421,11.9465,186.66,134.31,105.95,6.2205
341,493.00,399.00,11.4018,12.3693,12.6491,12.1401,189.69,141.91,123.69,5.9674
342,77.00,472.00,13.4164,14.7648,16.2788,14.8200,231.56,88.26,164.05,5.4729
343,423.00,219.00,10.7703,12.3693,16.0312,13.0570,204.01,125.84,161.77,6.6065
344,34.00,69.00,10.7703,12.2066,13.6015,12.1928,190.51,123.21,128.90,6.1505
345,417.00,443.00,9.0554,13.0384,14.1421,12.0786,188.73,128.81,128.66,6.9322
346,217.00,450.00,10.7703,11.1803,15.0000,12.3169,192.45,122.11,105.07,6.0553
347,274.00,477.00,12.2066,12.5300,14.1421,12.9596,202.49,96.38,100.01,6.6280
348,30.00,235.00,11.4018,13.0000,13.0384,12.4801,195.00,119.51,123.48,5.4091
349,479.00,389.00,10.1980,13.0000,17.2047,13.4676,210.43,101.31,46.85,5.6314
350,408.00,208.00,11.0454,11.4018,14.8661,12.4377,194.34,133.07,132.53,6.2127
351,459.00,70.00,11.1803,11.4018,12.0416,11.5412,180.33,115.56,121.33,6.8512
352,355.00,122.00,12.0416,12.0830,12.2066,12.1104,189.22,119.21,120.23,6.6797
353,12.00,222.00,9.4868,13.0000,13.4536,11.9802,187.19,131.05,23.55,5.4468
354,57.00,478.00,13.3417,13.4164,15.2315,13.9965,218.70,140.44,79.80,5.3546
355,374.00,419.00,11.0454,11.4018,13.6015,12.0162,187.75,133.07,120.83,6.2181
356,476.00,185.00,11.1803,12.0416,12.2066,11.8095,184.52,121.33,118.44,7.6496
357,427.00,413.00,12.5300,12.8062,13.0000,12.7787,199.67,112.73,118.61,6.0519
358,425.00,46.00,11.1803,12.0416,12.8062,12.0094,187.65,121.33,114.78,7.1352
359,442.00,161.00,11.1803,11.1803,12.8062,11.7223,183.16,126.87,118.35,6.6576
360,135.00,157.00,13.3417,14.3178,16.1555,14.6050,228.20,78.22,171.19,7.1108
361,8.00,84.00,9.2195,15.0333,17.4642,13.9057,217.28,135.58,27.36,4.7612
362,398.00,115.00,11.6619,11.7047,12.1655,11.8440,185.06,129.05,111.50,7.0235
363,409.00,422.00,10.0499,13.4536,13.6015,12.3683,193.26,126.28,131.74,6.2097
364,150.00,166.00,13.6015,15.0000,17.4929,15.3648,240.07,126.03,66.99,7.4283
365,10.00,132.00,10.2956,11.7047,13.0384,11.6796,182.49,130.96,114.66,4.8871
366,267.00,467.00,10.8167,12.2066,13.0000,12.0077,187.62,88.70,146.31,5.9374
367,286.00,123.00,12.0416,12.1655,13.1529,12.4534,194.58,122.17,129.62,6.8884
368,26.00,144.00,11.4018,11.6619,13.0384,12.0340,188.03,133.78,109.65,5.2633
369,19.00,363.00,12.1655,14.4222,17.0294,14.5390,227.17,155.77,40.30,7.1456
370,147.00,283.00,16.5529,18.3576,24.0416,19.6507,307.04,85.66,41.94,4.0546
371,502.00,441.00,10.4403,11.1803,13.0384,11.5530,180.52,136.74,111.10,5.8540
372,476.00,235.00,11.1803,12.1655,13.6015,12.3158,192.43,126.03,117.41,6.7740
373,44.00,136.00,10.2956,12.3693,15.0333,12.5661,196.35,136.91,115.24,5.5632
374,14.00,309.00,10.2956,14.8661,16.4012,13.8543,216.47,108.67,81.49,5.3645
375,302.00,136.00,11.4018,13.3417,13.4536,12.7323,198.94,118.25,116.73,6.9931
376,500.00,340.00,11.0454,13.0384,17.8885,13.9908,218.61,142.33,111.37,5.9941
377,374.00,11.00,9.4340,11.4018,12.0416,10.9591,171.24,110.12,126.77,6.0594
378,318.00,478.00,11.4018,12.8062,18.6815,14.2965,223.38,179.22,36.60,5.8897
379,339.00,397.00,14.8661,15.0000,17.1172,15.6611,244.70,84.60,41.02,7.2539
380,418.00,107.00,11.1803,12.5300,12.8062,12.1722,190.19,128.92,118.35,6.6039
381,394.00,104.00,11.0000,11.4018,11.7047,11.3688,177.64,127.88,109.98,6.6960
382,309.00,416.00,8.9443,14.3178,14.3178,12.5266,195.73,88.21,51.34,7.4217
383,481.00,195.00,11.1803,11.1803,11.3137,11.2248,175.39,126.87,124.70,8.1275
384,271.00,109.00,12.0830,13.1529,19.4165,14.8842,232.57,123.19,143.67,6.0207
385,481.00,501.00,11.7047,13.0384,19.2094,14.6508,228.92,114.38,31.36,6.1639
386,22.00,380.00,12.7279,13.9284,15.1327,13.9297,217.65,66.04,127.41,6.5576
387,333.00,68.00,11.0454,12.0416,12.0830,11.7233,183.18,126.44,119.64,6.7108
388,407.00,463.00,13.0384,13.0384,19.2094,15.0954,235.87,126.87,34.26,6.6818
389,393.00,390.00,9.8995,11.0454,13.0000,11.3150,176.80,129.81,112.38,5.7652
390,487.00,135.00,11.7047,13.0384,19.6977,14.8136,231.46,114.38,46.05,6.6474
391,503.00,321.00,8.9443,12.0830,19.2354,13.4209,209.70,128.99,17.59,6.8634
392,498.00,382.00,9.0554,10.2956,13.0000,10.7837,168.49,144.61,118.96,5.9521
393,24.00,164.00,10.7703,11.4018,12.1655,11.4459,178.84,120.32,121.26,4.9675
394,467.00,10.00,9.2195,12.0416,12.8062,11.3558,177.43,135.36,100.74,6.5426
395,260.00,414.00,11.4018,13.3417,13.8924,12.8786,201.23,155.12,68.13,8.1861
396,489.00,440.00,9.4340,12.0830,13.0384,11.5185,179.98,123.55,117.61,5.7357
397,410.00,15.00,11.1803,11.4018,12.0416,11.5412,180.33,115.56,121.33,6.1250
398,285.00,471.00,9.8489,11.4018,12.5300,11.2602,175.94,76.09,127.43,6.3187
399,346.00,459.00,10.7703,12.8062,13.6015,12.3927,193.64,150.46,104.23,6.9259
400,50.00,311.00,11.3137,13.4536,18.0278,14.2650,222.89,93.01,131.82,7.0524
401,453.00,478.00,10.1980,12.0416,16.1245,12.7880,199.81,173.45,131.05,6.3004
402,445.00,191.00,10.8167,11.1803,12.1655,11.3875,177.93,119.74,114.23,7.0813
403,366.00,449.00,11.6619,12.0416,12.2066,11.9700,187.03,125.73,114.04,7.1569
404,305.00,25.00,6.7082,11.4018,16.4012,11.5037,179.75,138.18,79.00,6.4584
405,349.00,505.00,18.2483,18.6815,20.6155,19.1818,299.72,65.01,60.37,5.5086
406,40.00,178.00,10.8167,12.6491,13.0384,12.1681,190.13,127.88,119.29,5.3499
407,444.00,141.00,11.6619,12.0416,12.0416,11.9150,186.17,107.40,125.73,6.5458
408,24.00,395.00,14.8661,15.1327,15.8114,15.2701,238.59,55.32,166.97,5.6347
409,125.00,461.00,10.4403,13.0000,14.3178,12.5860,196.66,174.08,94.60,7.2193
410,169.00,167.00,12.1655,14.0357,18.2483,14.8165,231.51,95.38,90.00,6.4414
411,431.00,159.00,11.1803,11.6619,12.8062,11.8828,185.67,131.27,118.35,6.5499
412,468.00,246.00,11.1803,11.6619,13.6015,12.1479,189.81,131.27,115.72,6.5762
413,90.00,479.00,11.4018,12.0416,14.5602,12.6679,197.94,123.11,158.07,6.1588
414,16.00,484.00,9.2195,9.2195,16.4012,11.6134,181.46,180.00,86.97,6.7192
415,42.00,155.00,10.4403,12.5300,14.1421,12.3708,193.29,134.69,114.83,5.5356
416,401.00,95.00,11.0454,11.1803,11.4018,11.2092,175.14,121.76,122.68,6.7179
417,457.00,244.00,11.1803,11.6619,19.2354,14.0259,219.15,131.27,88.67,6.8218
418,490.00,114.00,11.6619,12.1655,12.2066,12.0113,187.68,130.43,114.04,6.8239
419,350.00,165.00,12.2066,13.0384,13.1529,12.7993,199.99,112.54,133.74,7.3661
420,97.00,447.00,11.4018,13.0384,15.2643,13.2348,206.79,137.73,133.14,5.7567
421,4.00,192.00,9.2195,18.3848,19.1050,15.5698,243.28,34.91,96.52,4.6234
422,326.00,468.00,10.8167,11.7047,12.8062,11.7759,184.00,143.67,107.65,6.6525
423,375.00,399.00,11.1803,13.6015,18.8680,14.5499,227.34,136.33,137.69,5.8111
424,486.00,309.00,8.5440,12.0416,12.0830,10.8895,170.15,105.79,135.00,7.0830
425,29.00,124.00,10.8167,12.0000,13.1529,11.9899,187.34,123.69,137.56,5.2241
426,380.00,124.00,11.1803,12.0416,12.8062,12.0094,187.65,121.33,114.78,6.8736
427,410.00,401.00,11.0454,11.6619,13.4536,12.0536,188.34,126.16,126.79,6.1330
428,27.00,507.00,12.8062,13.0000,17.4642,14.4235,225.37,106.04,51.90,5.4552
429,468.00,468.00,11.1803,12.0416,13.0000,12.0740,188.66,105.07,79.70,6.3784
430,19.00,15.00,11.6619,12.0416,12.2066,11.9700,187.03,125.73,114.04,5.0942
431,252.00,114.00,11.4018,14.8661,19.2354,15.1677,237.00,94.40,46.85,5.8037
432,367.00,500.00,11.0000,18.6815,19.8494,16.5103,257.97,164.48,139.09,6.0111
433,120.00,473.00,10.2956,13.0000,13.0000,12.0985,189.04,119.05,128.33,7.2317
434,55.00,39.00,11.4018,12.6491,14.1421,12.7310,198.92,123.69,136.01,6.4947
435,6.00,121.00,11.7047,12.2066,20.0250,14.6454,228.83,125.02,22.85,4.6899
436,395.00,156.00,11.1803,11.6619,12.8062,11.8828,185.67,131.27,118.35,6.6763
437,467.00,163.00,11.1803,11.6619,12.0416,11.6279,181.69,131.27,121.33,7.0653
438,359.00,389.00,18.8680,19.0000,19.1050,18.9910,296.73,122.01,64.00,6.0408
439,454.00,213.00,12.0416,12.0830,12.8062,12.3103,192.35,119.21,123.90,6.7277
440,302.00,105.00,11.1803,12.0830,12.7279,11.9971,187.45,124.75,124.70,6.4317
441,309.00,65.00,11.1803,11.4018,12.2066,11.5962,181.19,131.82,118.44,6.4549
442,114.00,125.00,8.4853,13.6015,17.7200,13.2689,207.33,171.03,61.39,6.1227
443,188.00,430.00,14.8661,15.8114,15.8114,15.4963,242.13,97.58,119.29,5.4787
444,205.00,483.00,11.4018,12.3693,13.0000,12.2570,191.52,128.09,127.87,6.1522
445,385.00,84.00,11.0454,12.0416,12.0830,11.7233,183.18,126.44,119.64,7.0480
446,286.00,91.00,11.1803,12.0416,13.0000,12.0740,188.66,121.33,122.92,6.5429
447,57.00,192.00,13.6015,14.5602,16.7631,14.9749,233.98,123.05,145.54,5.5359
448,336.00,28.00,10.1980,11.3137,12.0000,11.1706,174.54,123.69,101.31,6.2119
449,492.00,93.00,11.1803,12.1655,13.6015,12.3158,192.43,126.03,117.41,6.7542
450,294.00,82.00,11.7047,12.0416,12.3693,12.0385,188.10,118.38,124.02,6.6784
451,286.00,453.00,10.8167,12.8062,15.2971,12.9733,202.71,85.03,135.00,6.1781
452,311.00,96.00,11.1803,12.0830,12.7279,11.9971,187.45,124.75,124.70,6.3274
453,268.00,38.00,11.7047,12.0000,12.8062,12.1703,190.16,109.98,121.36,6.7465
454,240.00,472.00,10.1980,12.2066,12.8062,11.7369,183.39,136.30,117.35,5.6774
455,217.00,22.00,7.0711,16.4012,17.1172,13.5298,211.40,135.70,91.42,7.3154
456,40.00,485.00,10.1980,13.0000,15.2315,12.8099,200.15,168.69,101.89,5.2805
457,447.00,171.00,11.1803,12.0416,12.2066,11.8095,184.52,121.33,118.44,7.1562
458,27.00,255.00,11.3137,12.0416,16.4012,13.2522,207.07,139.76,82.57,5.3431
459,491.00,419.00,12.0830,12.2066,13.0384,12.4427,194.42,120.56,118.84,6.0360
460,94.00,465.00,9.2195,14.5602,15.2643,13.0147,203.35,155.34,81.01,6.0417
461,412.00,381.00,12.8062,13.0384,13.8924,13.2457,206.96,124.26,111.08,5.8036
462,183.00,479.00,10.0000,11.4018,12.0416,11.1478,174.18,127.87,122.11,5.9622
463,229.00,426.00,12.3693,13.4164,16.1245,13.9701,218.28,167.47,83.09,5.8354
464,41.00,37.00,11.4018,12.0830,14.1421,12.5423,195.97,140.30,113.39,5.5321
465,51.00,293.00,11.3137,14.5602,16.4012,14.0917,220.18,150.95,82.57,6.3063
466,474.00,256.00,11.4018,11.6619,19.6977,14.2538,222.72,111.16,151.84,6.5383
467,154.00,473.00,11.0454,14.7648,17.0294,14.2799,223.12,123.50,35.04,7.8353
468,454.00,110.00,11.1803,12.1655,13.6015,12.3158,192.43,126.03,117.41,7.0733
469,423.00,66.00,11.1803,11.6619,12.8062,11.8828,185.67,131.27,118.35,6.6418
470,28.00,472.00,14.0357,14.3178,15.8114,14.7216,230.03,98.01,59.39,5.5319
471,283.00,422.00,9.4868,12.8062,14.3178,12.2036,190.68,159.78,96.34,8.4437
472,232.00,53.00,15.6205,17.2047,18.0278,16.9510,264.86,175.73,120.75,7.8818
473,370.00,368.00,11.1803,12.0416,13.4164,12.2128,190.82,148.67,106.26,6.4505
474,372.00,459.00,9.2195,11.6619,11.6619,10.8478,169.50,133.49,108.43,6.5895
475,156.00,456.00,13.4536,15.8114,16.1555,15.1402,236.57,103.32,159.81,7.1089
476,55.00,148.00,9.0554,11.7047,14.7648,11.8416,185.03,153.68,68.04,5.4289
477,278.00,163.00,11.1803,12.1655,14.8661,12.7373,199.02,143.97,74.29,7.0016
478,74.00,20.00,15.8114,16.0312,16.1245,15.9890,249.83,75.14,78.69,5.9100
479,259.00,360.00,9.4868,15.0000,17.2627,13.9165,217.45,71.57,61.56,8.1591
480,354.00,39.00,11.4018,12.0416,12.5300,11.9911,187.36,123.11,113.51,6.8630
481,471.00,448.00,10.2956,12.3693,13.0000,11.8883,185.75,136.91,119.05,6.0595
482,321.00,150.00,12.1655,12.5300,16.2788,13.6581,213.41,128.07,159.92,6.3377
483,389.00,146.00,11.6619,12.0416,12.8062,12.1699,190.15,125.73,110.38,6.4734
484,400.00,452.00,10.1980,12.8062,13.0384,12.0142,187.72,117.35,133.78,6.7814
485,492.00,197.00,10.2956,11.1803,13.4536,11.6432,181.92,129.36,108.96,8.1675
486,365.00,93.00,10.6301,12.0000,12.6491,11.7598,183.75,131.19,120.38,6.6347
487,492.00,44.00,11.1803,12.1655,12.2066,11.8508,185.17,126.03,118.44,6.0913
488,55.00,122.00,12.5300,14.1421,15.5242,14.0654,219.77,159.52,103.68,5.4708
489,291.00,404.00,12.0416,14.8661,15.0333,13.9803,218.44,165.11,90.95,7.2699
490,268.00,447.00,16.1245,17.4642,17.7200,17.1029,267.23,96.12,133.87,6.9084
491,377.00,145.00,12.0416,12.0830,12.2066,12.1104,189.22,119.21,120.23,6.9557
492,442.00,58.00,12.0830,12.1655,12.8062,12.3516,192.99,123.91,116.90,6.8143
493,44.00,465.00,7.0711,10.1980,16.4012,11.2234,175.37,93.18,150.56,5.5048
494,15.00,408.00,11.7047,15.8114,17.2047,14.9069,232.92,104.71,164.45,5.4607
495,275.00,58.00,11.3137,11.7047,12.0416,11.6867,182.60,115.02,130.24,6.7632
496,62.00,462.00,11.7047,16.7631,18.0278,15.4985,242.16,52.66,126.33,5.2181
497,36.00,166.00,12.1655,12.5300,12.6491,12.4482,194.50,109.15,117.90,4.9741
498,357.00,408.00,10.1980,13.4536,19.1050,14.2522,222.69,120.68,95.30,5.9085
499,236.00,442.00,10.7703,11.1803,17.4642,13.1383,205.29,138.37,44.57,6.1121
500,501.00,360.00,7.0711,12.0416,12.8062,10.6396,166.24,139.76,120.53,5.8747
501,300.00,483.00,8.6023,10.0000,11.7047,10.1023,157.85,107.59,105.55,6.1609
502,262.00,343.00,9.2195,13.3417,15.2315,12.5976,196.84,0.47,79.33,8.7150
503,401.00,199.00,11.4018,11.4018,13.6015,12.1350,189.61,143.13,110.77,6.2418
504,344.00,69.00,11.0454,12.0830,12.2066,11.7783,184.04,119.64,119.80,6.3881
505,369.00,71.00,11.1803,11.1803,12.8062,11.7223,183.16,126.87,118.35,6.8161
506,508.00,410.00,10.7703,14.3178,18.6011,14.5631,227.55,146.10,104.45,5.3473
507,27.00,437.00,12.3693,17.8045,18.4391,16.2043,253.19,114.12,26.57,5.2615
508,473.00,102.00,11.1803,12.0830,12.2066,11.8233,184.74,124.75,114.69,7.1369
509,402.00,264.00,9.4868,12.8062,17.0294,13.1075,204.80,147.09,158.20,5.8088
510,434.00,119.00,11.1803,12.1655,12.2066,11.8508,185.17,126.03,118.44,6.5730
511,492.00,248.00,11.7047,13.0384,19.2354,14.6595,229.05,114.38,82.09,6.8384
512,200.00,112.00,6.4031,14.8661,19.2354,13.5015,210.96,109.01,10.76,5.9666
513,189.00,471.00,10.0000,13.0000,14.1421,12.3807,193.45,126.87,135.00,5.8890
514,317.00,497.00,9.2195,11.6619,16.7631,12.5482,196.07,99.64,156.75,5.8151
515,357.00,154.00,10.7703,13.0384,13.0384,12.2824,191.91,116.20,125.73,7.0167
516,15.00,256.00,11.0454,12.0416,13.1529,12.0800,188.75,179.57,93.55,5.0649
517,23.00,133.00,10.8167,11.4018,13.0384,11.7523,183.63,131.05,119.29,5.0583
518,409.00,188.00,10.0499,12.0830,13.6015,11.9115,186.12,120.15,120.32,6.8991
